Repository: AlexanderASidorov/tension_test_calculations

Я постепенно буду заполнять эту страницу темами наших занятий, плюс какие-то объявления здесь делать.
Пока просьба поставить себе на компьютер набор средст разработки Anaconda.  
Ссылка на дистрибутив для Windows:  
https://repo.anaconda.com/archive/Anaconda3-2025.06-0-Windows-x86_64.exe

# План курса:

| Лекция № &nbsp;       | Темы |
|-----------------|-----------|
| 1     | Основы Python: работа со списками, основные операторы цикла, работа с текстовыми файлами.|
| 2     | Расчет механических свойств стали по результатам испытаний на растяжение. Часть 01.   |
| 3     | Расчет механических свойств стали по результатам испытаний на растяжение. Часть 02.   |
| 4     | Работа со словарями, множествами и кортежами   |

File: dz/dz003/Neradorovsky/datalastversion.txt (part 1 of 2)
Tempering_time_(s) Tempering_temperature_(ºC) C(%wt) Mn(%wt) P(%wt) S(%wt) Si(%wt) Ni(%wt) Cr(%wt) Mo(%wt) V(%wt) Al(%wt) Cu(%wt) Final_hardness_(HRC)_post_tempering
600 204.4 0.25 0.79 0.012 0.026 0.11 0 0 0 0 0 0 50.6
600 260 0.25 0.79 0.012 0.026 0.11 0 0 0 0 0 0 48.3
600 315.6 0.25 0.79 0.012 0.026 0.11 0 0 0 0 0 0 43.7
600 371.1 0.25 0.79 0.012 0.026 0.11 0 0 0 0 0 0 40.5
600 426.7 0.25 0.79 0.012 0.026 0.11 0 0 0 0 0 0 37.3
600 482.2 0.25 0.79 0.012 0.026 0.11 0 0 0 0 0 0 31.2
600 537.8 0.25 0.79 0.012 0.026 0.11 0 0 0 0 0 0 26.2
600 593.3 0.25 0.79 0.012 0.026 0.11 0 0 0 0 0 0 23.1
600 648.9 0.25 0.79 0.012 0.026 0.11 0 0 0 0 0 0 17.3
600 704.4 0.25 0.79 0.012 0.026 0.11 0 0 0 0 0 0 11.7
3600 204.4 0.25 0.79 0.012 0.026 0.11 0 0 0 0 0 0 48.9
3600 260 0.25 0.79 0.012 0.026 0.11 0 0 0 0 0 0 45.9
3600 315.6 0.25 0.79 0.012 0.026 0.11 0 0 0 0 0 0 42.5
3600 371.1 0.25 0.79 0.012 0.026 0.11 0 0 0 0 0 0 39.2
3600 426.7 0.25 0.79 0.012 0.026 0.11 0 0 0 0 0 0 33.4
3600 482.2 0.25 0.79 0.012 0.026 0.11 0 0 0 0 0 0 28.5
3600 537.8 0.25 0.79 0.012 0.026 0.11 0 0 0 0 0 0 22.6
3600 648.9 0.25 0.79 0.012 0.026 0.11 0 0 0 0 0 0 12.6
3600 704.4 0.25 0.79 0.012 0.026 0.11 0 0 0 0 0 0 8.6
14400 204.4 0.25 0.79 0.012 0.026 0.11 0 0 0 0 0 0 47.6
14400 260 0.25 0.79 0.012 0.026 0.11 0 0 0 0 0 0 44.7
14400 315.6 0.25 0.79 0.012 0.026 0.11 0 0 0 0 0 0 40.9
14400 371.1 0.25 0.79 0.012 0.026 0.11 0 0 0 0 0 0 37.1
14400 426.7 0.25 0.79 0.012 0.026 0.11 0 0 0 0 0 0 31.6
14400 482.2 0.25 0.79 0.012 0.026 0.11 0 0 0 0 0 0 26.2
14400 537.8 0.25 0.79 0.012 0.026 0.11 0 0 0 0 0 0 20.7
14400 593.3 0.25 0.79 0.012 0.026 0.11 0 0 0 0 0 0 15.0
14400 648.9 0.25 0.79 0.012 0.026 0.11 0 0 0 0 0 0 9.4
14400 704.4 0.25 0.79 0.012 0.026 0.11 0 0 0 0 0 0 7.0
86400 204.4 0.25 0.79 0.012 0.026 0.11 0 0 0 0 0 0 45.5
86400 260 0.25 0.79 0.012 0.026 0.11 0 0 0 0 0 0 43.4
86400 315.6 0.25 0.79 0.012 0.026 0.11 0 0 0 0 0 0 40.7
86400 371.1 0.25 0.79 0.012 0.026 0.11 0 0 0 0 0 0 34.3
86400 426.7 0.25 0.79 0.012 0.026 0.11 0 0 0 0 0 0 28.4
86400 482.2 0.25 0.79 0.012 0.026 0.11 0 0 0 0 0 0 23.6
86400 537.8 0.25 0.79 0.012 0.026 0.11 0 0 0 0 0 0 18.7
86400 593.3 0.25 0.79 0.012 0.026 0.11 0 0 0 0 0 0 10.9
86400 648.9 0.25 0.79 0.012 0.026 0.11 0 0 0 0 0 0 2.6
86400 704.4 0.25 0.79 0.012 0.026 0.11 0 0 0 0 0 0 3.2
600 204.4 0.31 0.57 0.008 0.025 0.09 0.02 0.02 0 0 0 0 52.1
600 260 0.31 0.57 0.008 0.025 0.09 0.02 0.02 0 0 0 0 49.1
600 315.6 0.31 0.57 0.008 0.025 0.09 0.02 0.02 0 0 0 0 44.3
600 371.1 0.31 0.57 0.008 0.025 0.09 0.02 0.02 0 0 0 0 40.2
600 426.7 0.31 0.57 0.008 0.025 0.09 0.02 0.02 0 0 0 0 37.5
600 482.2 0.31 0.57 0.008 0.025 0.09 0.02 0.02 0 0 0 0 30.4
600 537.8 0.31 0.57 0.008 0.025 0.09 0.02 0.02 0 0 0 0 25.8
600 593.3 0.31 0.57 0.008 0.025 0.09 0.02 0.02 0 0 0 0 22.1
600 648.9 0.31 0.57 0.008 0.025 0.09 0.02 0.02 0 0 0 0 15.5
600 704.4 0.31 0.57 0.008 0.025 0.09 0.02 0.02 0 0 0 0 13.1
3600 204.4 0.31 0.57 0.008 0.025 0.09 0.02 0.02 0 0 0 0 49.3
3600 260 0.31 0.57 0.008 0.025 0.09 0.02 0.02 0 0 0 0 45.9
3600 315.6 0.31 0.57 0.008 0.025 0.09 0.02 0.02 0 0 0 0 42.2
3600 371.1 0.31 0.57 0.008 0.025 0.09 0.02 0.02 0 0 0 0 39.4
3600 426.7 0.31 0.57 0.008 0.025 0.09 0.02 0.02 0 0 0 0 34.0
3600 482.2 0.31 0.57 0.008 0.025 0.09 0.02 0.02 0 0 0 0 29.0
3600 537.8 0.31 0.57 0.008 0.025 0.09 0.02 0.02 0 0 0 0 22.4
3600 648.9 0.31 0.57 0.008 0.025 0.09 0.02 0.02 0 0 0 0 11.7
3600 704.4 0.31 0.57 0.008 0.025 0.09 0.02 0.02 0 0 0 0 10.2
14400 204.4 0.31 0.57 0.008 0.025 0.09 0.02 0.02 0 0 0 0 48.3
14400 260 0.31 0.57 0.008 0.025 0.09 0.02 0.02 0 0 0 0 44.9
14400 315.6 0.31 0.57 0.008 0.025 0.09 0.02 0.02 0 0 0 0 40.9
14400 371.1 0.31 0.57 0.008 0.025 0.09 0.02 0.02 0 0 0 0 37.3
14400 426.7 0.31 0.57 0.008 0.025 0.09 0.02 0.02 0 0 0 0 31.3
14400 482.2 0.31 0.57 0.008 0.025 0.09 0.02 0.02 0 0 0 0 25.6
14400 537.8 0.31 0.57 0.008 0.025 0.09 0.02 0.02 0 0 0 0 20.9
14400 593.3 0.31 0.57 0.008 0.025 0.09 0.02 0.02 0 0 0 0 10.9
14400 648.9 0.31 0.57 0.008 0.025 0.09 0.02 0.02 0 0 0 0 8.6
14400 704.4 0.31 0.57 0.008 0.025 0.09 0.02 0.02 0 0 0 0 7.3
86400 204.4 0.31 0.57 0.008 0.025 0.09 0.02 0.02 0 0 0 0 46.8
86400 260 0.31 0.57 0.008 0.025 0.09 0.02 0.02 0 0 0 0 43.9
86400 315.6 0.31 0.57 0.008 0.025 0.09 0.02 0.02 0 0 0 0 40.9
86400 371.1 0.31 0.57 0.008 0.025 0.09 0.02 0.02 0 0 0 0 35.4
86400 426.7 0.31 0.57 0.008 0.025 0.09 0.02 0.02 0 0 0 0 27.8
86400 482.2 0.31 0.57 0.008 0.025 0.09 0.02 0.02 0 0 0 0 23.3
86400 537.8 0.31 0.57 0.008 0.025 0.09 0.02 0.02 0 0 0 0 16.1
86400 593.3 0.31 0.57 0.008 0.025 0.09 0.02 0.02 0 0 0 0 6.5
86400 648.9 0.31 0.57 0.008 0.025 0.09 0.02 0.02 0 0 0 0 0.9
86400 704.4 0.31 0.57 0.008 0.025 0.09 0.02 0.02 0 0 0 0 2.3
600 204.4 0.36 0.74 0.019 0.03 0.24 0.02 0.02 0.01 0 0 0 52.3
600 260 0.36 0.74 0.019 0.03 0.24 0.02 0.02 0.01 0 0 0 50.4
600 315.6 0.36 0.74 0.019 0.03 0.24 0.02 0.02 0.01 0 0 0 46.8
600 371.1 0.36 0.74 0.019 0.03 0.24 0.02 0.02 0.01 0 0 0 44.3
600 426.7 0.36 0.74 0.019 0.03 0.24 0.02 0.02 0.01 0 0 0 38.6
600 482.2 0.36 0.74 0.019 0.03 0.24 0.02 0.02 0.01 0 0 0 33.4
600 537.8 0.36 0.74 0.019 0.03 0.24 0.02 0.02 0.01 0 0 0 28.4
600 593.3 0.36 0.74 0.019 0.03 0.24 0.02 0.02 0.01 0 0 0 25.5
600 648.9 0.36 0.74 0.019 0.03 0.24 0.02 0.02 0.01 0 0 0 20.9
600 704.4 0.36 0.74 0.019 0.03 0.24 0.02 0.02 0.01 0 0 0 15.0
3600 204.4 0.36 0.74 0.019 0.03 0.24 0.02 0.02 0.01 0 0 0 51.5
3600 260 0.36 0.74 0.019 0.03 0.24 0.02 0.02 0.01 0 0 0 48.9
3600 315.6 0.36 0.74 0.019 0.03 0.24 0.02 0.02 0.01 0 0 0 46.4
3600 371.1 0.36 0.74 0.019 0.03 0.24 0.02 0.02 0.01 0 0 0 41.7
3600 426.7 0.36 0.74 0.019 0.03 0.24 0.02 0.02 0.01 0 0 0 36.1
3600 482.2 0.36 0.74 0.019 0.03 0.24 0.02 0.02 0.01 0 0 0 30.7
3600 537.8 0.36 0.74 0.019 0.03 0.24 0.02 0.02 0.01 0 0 0 26.1
3600 593.3 0.36 0.74 0.019 0.03 0.24 0.02 0.02 0.01 0 0 0 21.2
3600 648.9 0.36 0.74 0.019 0.03 0.24 0.02 0.02 0.01 0 0 0 16.5
3600 704.4 0.36 0.74 0.019 0.03 0.24 0.02 0.02 0.01 0 0 0 12.4
14400 204.4 0.36 0.74 0.019 0.03 0.24 0.02 0.02 0.01 0 0 0 50.0
14400 260 0.36 0.74 0.019 0.03 0.24 0.02 0.02 0.01 0 0 0 48.3
14400 315.6 0.36 0.74 0.019 0.03 0.24 0.02 0.02 0.01 0 0 0 44.9
14400 371.1 0.36 0.74 0.019 0.03 0.24 0.02 0.02 0.01 0 0 0 39.2
14400 426.7 0.36 0.74 0.019 0.03 0.24 0.02 0.02 0.01 0 0 0 33.9
14400 482.2 0.36 0.74 0.019 0.03 0.24 0.02 0.02 0.01 0 0 0 28.8
14400 537.8 0.36 0.74 0.019 0.03 0.24 0.02 0.02 0.01 0 0 0 23.9
14400 593.3 0.36 0.74 0.019 0.03 0.24 0.02 0.02 0.01 0 0 0 18.9
14400 648.9 0.36 0.74 0.019 0.03 0.24 0.02 0.02 0.01 0 0 0 13.1
14400 704.4 0.36 0.74 0.019 0.03 0.24 0.02 0.02 0.01 0 0 0 8.6
86400 204.4 0.36 0.74 0.019 0.03 0.24 0.02 0.02 0.01 0 0 0 49.1
86400 260 0.36 0.74 0.019 0.03 0.24 0.02 0.02 0.01 0 0 0 47.0
86400 315.6 0.36 0.74 0.019 0.03 0.24 0.02 0.02 0.01 0 0 0 43.7
86400 371.1 0.36 0.74 0.019 0.03 0.24 0.02 0.02 0.01 0 0 0 36.9
86400 426.7 0.36 0.74 0.019 0.03 0.24 0.02 0.02 0.01 0 0 0 31.2
86400 482.2 0.36 0.74 0.019 0.03 0.24 0.02 0.02 0.01 0 0 0 24.9
86400 537.8 0.36 0.74 0.019 0.03 0.24 0.02 0.02 0.01 0 0 0 20.7
86400 593.3 0.36 0.74 0.019 0.03 0.24 0.02 0.02 0.01 0 0 0 14.8
86400 648.9 0.36 0.74 0.019 0.03 0.24 0.02 0.02 0.01 0 0 0 9.2
86400 704.4 0.36 0.74 0.019 0.03 0.24 0.02 0.02 0.01 0 0 0 5.0
3600 204.4 0.39 0.75 0.048 0.043 0.18 0 0 0 0 0 0 51.5
3600 260 0.39 0.75 0.048 0.043 0.18 0 0 0 0 0 0 49.0
3600 315.6 0.39 0.75 0.048 0.043 0.18 0 0 0 0 0 0 46.0
3600 371.1 0.39 0.75 0.048 0.043 0.18 0 0 0 0 0 0 41.5
3600 426.7 0.39 0.75 0.048 0.043 0.18 0 0 0 0 0 0 37.0
3600 482.2 0.39 0.75 0.048 0.043 0.18 0 0 0 0 0 0 32.5
3600 537.8 0.39 0.75 0.048 0.043 0.18 0 0 0 0 0 0 28.0
3600 593.3 0.39 0.75 0.048 0.043 0.18 0 0 0 0 0 0 22.2
3600 648.9 0.39 0.75 0.048 0.043 0.18 0 0 0 0 0 0 18.2
600 204.4 0.4 0.6 0.01 0.013 0.27 0.02 0.07 0.01 0 0 0 53.2
600 260 0.4 0.6 0.01 0.013 0.27 0.02 0.07 0.01 0 0 0 51.9
600 315.6 0.4 0.6 0.01 0.013 0.27 0.02 0.07 0.01 0 0 0 48.9
600 371.1 0.4 0.6 0.01 0.013 0.27 0.02 0.07 0.01 0 0 0 44.9
600 426.7 0.4 0.6 0.01 0.013 0.27 0.02 0.07 0.01 0 0 0 40.0
600 482.2 0.4 0.6 0.01 0.013 0.27 0.02 0.07 0.01 0 0 0 35.1
600 537.8 0.4 0.6 0.01 0.013 0.27 0.02 0.07 0.01 0 0 0 30.7
600 593.3 0.4 0.6 0.01 0.013 0.27 0.02 0.07 0.01 0 0 0 27.7
600 648.9 0.4 0.6 0.01 0.013 0.27 0.02 0.07 0.01 0 0 0 24.1
600 704.4 0.4 0.6 0.01 0.013 0.27 0.02 0.07 0.01 0 0 0 20.0
3600 204.4 0.4 0.6 0.01 0.013 0.27 0.02 0.07 0.01 0 0 0 52.6
3600 260 0.4 0.6 0.01 0.013 0.27 0.02 0.07 0.01 0 0 0 50.4
3600 315.6 0.4 0.6 0.01 0.013 0.27 0.02 0.07 0.01 0 0 0 47.6
3600 371.1 0.4 0.6 0.01 0.013 0.27 0.02 0.07 0.01 0 0 0 42.8
3600 426.7 0.4 0.6 0.01 0.013 0.27 0.02 0.07 0.01 0 0 0 37.9
3600 482.2 0.4 0.6 0.01 0.013 0.27 0.02 0.07 0.01 0 0 0 33.0
3600 537.8 0.4 0.6 0.01 0.013 0.27 0.02 0.07 0.01 0 0 0 28.3
3600 593.3 0.4 0.6 0.01 0.013 0.27 0.02 0.07 0.01 0 0 0 24.6
3600 648.9 0.4 0.6 0.01 0.013 0.27 0.02 0.07 0.01 0 0 0 20.9
3600 704.4 0.4 0.6 0.01 0.013 0.27 0.02 0.07 0.01 0 0 0 16.3
14400 204.4 0.4 0.6 0.01 0.013 0.27 0.02 0.07 0.01 0 0 0 51.0
14400 260 0.4 0.6 0.01 0.013 0.27 0.02 0.07 0.01 0 0 0 49.5
14400 315.6 0.4 0.6 0.01 0.013 0.27 0.02 0.07 0.01 0 0 0 46.5
14400 371.1 0.4 0.6 0.01 0.013 0.27 0.02 0.07 0.01 0 0 0 41.2
14400 426.7 0.4 0.6 0.01 0.013 0.27 0.02 0.07 0.01 0 0 0 35.4
14400 482.2 0.4 0.6 0.01 0.013 0.27 0.02 0.07 0.01 0 0 0 30.9
14400 537.8 0.4 0.6 0.01 0.013 0.27 0.02 0.07 0.01 0 0 0 26.5
14400 593.3 0.4 0.6 0.01 0.013 0.27 0.02 0.07 0.01 0 0 0 22.9
14400 648.9 0.4 0.6 0.01 0.013 0.27 0.02 0.07 0.01 0 0 0 17.3
14400 704.4 0.4 0.6 0.01 0.013 0.27 0.02 0.07 0.01 0 0 0 12.6
86400 204.4 0.4 0.6 0.01 0.013 0.27 0.02 0.07 0.01 0 0 0 50.6
86400 260 0.4 0.6 0.01 0.013 0.27 0.02 0.07 0.01 0 0 0 48.5
86400 315.6 0.4 0.6 0.01 0.013 0.27 0.02 0.07 0.01 0 0 0 44.9
86400 371.1 0.4 0.6 0.01 0.013 0.27 0.02 0.07 0.01 0 0 0 38.4
86400 426.7 0.4 0.6 0.01 0.013 0.27 0.02 0.07 0.01 0 0 0 33.0
86400 482.2 0.4 0.6 0.01 0.013 0.27 0.02 0.07 0.01 0 0 0 27.8
86400 537.8 0.4 0.6 0.01 0.013 0.27 0.02 0.07 0.01 0 0 0 24.1
86400 593.3 0.4 0.6 0.01 0.013 0.27 0.02 0.07 0.01 0 0 0 18.7
86400 648.9 0.4 0.6 0.01 0.013 0.27 0.02 0.07 0.01 0 0 0 14.0
86400 704.4 0.4 0.6 0.01 0.013 0.27 0.02 0.07 0.01 0 0 0 10.4
600 204.4 0.44 0.79 0.02 0.03 0.24 0.02 0.02 0.01 0 0 0 55.2
600 260 0.44 0.79 0.02 0.03 0.24 0.02 0.02 0.01 0 0 0 53.6
600 315.6 0.44 0.79 0.02 0.03 0.24 0.02 0.02 0.01 0 0 0 50.0
600 371.1 0.44 0.79 0.02 0.03 0.24 0.02 0.02 0.01 0 0 0 46.5
600 426.7 0.44 0.79 0.02 0.03 0.24 0.02 0.02 0.01 0 0 0 42.0
600 482.2 0.44 0.79 0.02 0.03 0.24 0.02 0.02 0.01 0 0 0 36.6
600 537.8 0.44 0.79 0.02 0.03 0.24 0.02 0.02 0.01 0 0 0 32.1
600 593.3 0.44 0.79 0.02 0.03 0.24 0.02 0.02 0.01 0 0 0 28.4
600 648.9 0.44 0.79 0.02 0.03 0.24 0.02 0.02 0.01 0 0 0 23.6
600 704.4 0.44 0.79 0.02 0.03 0.24 0.02 0.02 0.01 0 0 0 17.9
3600 204.4 0.44 0.79 0.02 0.03 0.24 0.02 0.02 0.01 0 0 0 54.5
3600 260 0.44 0.79 0.02 0.03 0.24 0.02 0.02 0.01 0 0 0 51.9
3600 315.6 0.44 0.79 0.02 0.03 0.24 0.02 0.02 0.01 0 0 0 48.9
3600 371.1 0.44 0.79 0.02 0.03 0.24 0.02 0.02 0.01 0 0 0 44.7
3600 426.7 0.44 0.79 0.02 0.03 0.24 0.02 0.02 0.01 0 0 0 39.6
3600 482.2 0.44 0.79 0.02 0.03 0.24 0.02 0.02 0.01 0 0 0 34.2
3600 537.8 0.44 0.79 0.02 0.03 0.24 0.02 0.02 0.01 0 0 0 29.5
3600 593.3 0.44 0.79 0.02 0.03 0.24 0.02 0.02 0.01 0 0 0 24.7
3600 648.9 0.44 0.79 0.02 0.03 0.24 0.02 0.02 0.01 0 0 0 19.2
3600 704.4 0.44 0.79 0.02 0.03 0.24 0.02 0.02 0.01 0 0 0 13.5
14400 204.4 0.44 0.79 0.02 0.03 0.24 0.02 0.02 0.01 0 0 0 53.2
14400 260 0.44 0.79 0.02 0.03 0.24 0.02 0.02 0.01 0 0 0 50.6
14400 315.6 0.44 0.79 0.02 0.03 0.24 0.02 0.02 0.01 0 0 0 48.0
14400 371.1 0.44 0.79 0.02 0.03 0.24 0.02 0.02 0.01 0 0 0 42.8
14400 426.7 0.44 0.79 0.02 0.03 0.24 0.02 0.02 0.01 0 0 0 37.3
14400 482.2 0.44 0.79 0.02 0.03 0.24 0.02 0.02 0.01 0 0 0 32.3
14400 537.8 0.44 0.79 0.02 0.03 0.24 0.02 0.02 0.01 0 0 0 26.5
14400 593.3 0.44 0.79 0.02 0.03 0.24 0.02 0.02 0.01 0 0 0 22.1
14400 648.9 0.44 0.79 0.02 0.03 0.24 0.02 0.02 0.01 0 0 0 15.9
14400 704.4 0.44 0.79 0.02 0.03 0.24 0.02 0.02 0.01 0 0 0 9.7
86400 204.4 0.44 0.79 0.02 0.03 0.24 0.02 0.02 0.01 0 0 0 52.1
86400 260 0.44 0.79 0.02 0.03 0.24 0.02 0.02 0.01 0 0 0 49.8
86400 315.6 0.44 0.79 0.02 0.03 0.24 0.02 0.02 0.01 0 0 0 46.1
86400 371.1 0.44 0.79 0.02 0.03 0.24 0.02 0.02 0.01 0 0 0 40.5
86400 426.7 0.44 0.79 0.02 0.03 0.24 0.02 0.02 0.01 0 0 0 34.6
86400 482.2 0.44 0.79 0.02 0.03 0.24 0.02 0.02 0.01 0 0 0 28.4
86400 537.8 0.44 0.79 0.02 0.03 0.24 0.02 0.02 0.01 0 0 0 23.3
86400 593.3 0.44 0.79 0.02 0.03 0.24 0.02 0.02 0.01 0 0 0 17.1
86400 648.9 0.44 0.79 0.02 0.03 0.24 0.02 0.02 0.01 0 0 0 11.4
86400 704.4 0.44 0.79 0.02 0.03 0.24 0.02 0.02 0.01 0 0 0 7.6
600 204.4 0.45 0.73 0.017 0.03 0.17 0.01 0.02 0.01 0 0 0 56.9
600 260 0.45 0.73 0.017 0.03 0.17 0.01 0.02 0.01 0 0 0 54.9
600 315.6 0.45 0.73 0.017 0.03 0.17 0.01 0.02 0.01 0 0 0 51.2
600 371.1 0.45 0.73 0.017 0.03 0.17 0.01 0.02 0.01 0 0 0 48.0
600 426.7 0.45 0.73 0.017 0.03 0.17 0.01 0.02 0.01 0 0 0 43.3
600 482.2 0.45 0.73 0.017 0.03 0.17 0.01 0.02 0.01 0 0 0 38.0
600 537.8 0.45 0.73 0.017 0.03 0.17 0.01 0.02 0.01 0 0 0 33.4
600 593.3 0.45 0.73 0.017 0.03 0.17 0.01 0.02 0.01 0 0 0 29.1
600 648.9 0.45 0.73 0.017 0.03 0.17 0.01 0.02 0.01 0 0 0 24.2
600 704.4 0.45 0.73 0.017 0.03 0.17 0.01 0.02 0.01 0 0 0 18.5
3600 204.4 0.45 0.73 0.017 0.03 0.17 0.01 0.02 0.01 0 0 0 56.3
3600 260 0.45 0.73 0.017 0.03 0.17 0.01 0.02 0.01 0 0 0 53.2
3600 315.6 0.45 0.73 0.017 0.03 0.17 0.01 0.02 0.01 0 0 0 50.2
3600 371.1 0.45 0.73 0.017 0.03 0.17 0.01 0.02 0.01 0 0 0 45.9
3600 426.7 0.45 0.73 0.017 0.03 0.17 0.01 0.02 0.01 0 0 0 40.7
3600 482.2 0.45 0.73 0.017 0.03 0.17 0.01 0.02 0.01 0 0 0 35.6
3600 537.8 0.45 0.73 0.017 0.03 0.17 0.01 0.02 0.01 0 0 0 30.4
3600 593.3 0.45 0.73 0.017 0.03 0.17 0.01 0.02 0.01 0 0 0 25.3
3600 648.9 0.45 0.73 0.017 0.03 0.17 0.01 0.02 0.01 0 0 0 20.3
3600 704.4 0.45 0.73 0.017 0.03 0.17 0.01 0.02 0.01 0 0 0 14.2
14400 204.4 0.45 0.73 0.017 0.03 0.17 0.01 0.02 0.01 0 0 0 54.5
14400 260 0.45 0.73 0.017 0.03 0.17 0.01 0.02 0.01 0 0 0 52.6
14400 315.6 0.45 0.73 0.017 0.03 0.17 0.01 0.02 0.01 0 0 0 49.1
14400 371.1 0.45 0.73 0.017 0.03 0.17 0.01 0.02 0.01 0 0 0 44.3
14400 426.7 0.45 0.73 0.017 0.03 0.17 0.01 0.02 0.01 0 0 0 38.4
14400 482.2 0.45 0.73 0.017 0.03 0.17 0.01 0.02 0.01 0 0 0 33.3
14400 537.8 0.45 0.73 0.017 0.03 0.17 0.01 0.02 0.01 0 0 0 27.8
14400 593.3 0.45 0.73 0.017 0.03 0.17 0.01 0.02 0.01 0 0 0 22.4
14400 648.9 0.45 0.73 0.017 0.03 0.17 0.01 0.02 0.01 0 0 0 17.5
14400 704.4 0.45 0.73 0.017 0.03 0.17 0.01 0.02 0.01 0 0 0 10.9
86400 204.4 0.45 0.73 0.017 0.03 0.17 0.01 0.02 0.01 0 0 0 53.8
86400 260 0.45 0.73 0.017 0.03 0.17 0.01 0.02 0.01 0 0 0 51.2
86400 315.6 0.45 0.73 0.017 0.03 0.17 0.01 0.02 0.01 0 0 0 47.4
86400 371.1 0.45 0.73 0.017 0.03 0.17 0.01 0.02 0.01 0 0 0 41.7
86400 426.7 0.45 0.73 0.017 0.03 0.17 0.01 0.02 0.01 0 0 0 36.1
86400 482.2 0.45 0.73 0.017 0.03 0.17 0.01 0.02 0.01 0 0 0 29.6
86400 537.8 0.45 0.73 0.017 0.03 0.17 0.01 0.02 0.01 0 0 0 24.2
86400 593.3 0.45 0.73 0.017 0.03 0.17 0.01 0.02 0.01 0 0 0 18.5
86400 648.9 0.45 0.73 0.017 0.03 0.17 0.01 0.02 0.01 0 0 0 12.4
86400 704.4 0.45 0.73 0.017 0.03 0.17 0.01 0.02 0.01 0 0 0 9.9
3600 204.4 0.48 0.76 0.046 0.048 0.14 0 0 0 0 0 0 55.0
3600 260 0.48 0.76 0.046 0.048 0.14 0 0 0 0 0 0 52.0
3600 315.6 0.48 0.76 0.046 0.048 0.14 0 0 0 0 0 0 49.0
3600 371.1 0.48 0.76 0.046 0.048 0.14 0 0 0 0 0 0 44.0
3600 426.7 0.48 0.76 0.046 0.048 0.14 0 0 0 0 0 0 40.0
3600 482.2 0.48 0.76 0.046 0.048 0.14 0 0 0 0 0 0 35.5
3600 537.8 0.48 0.76 0.046 0.048 0.14 0 0 0 0 0 0 30.5
3600 593.3 0.48 0.76 0.046 0.048 0.14 0 0 0 0 0 0 24.5
3600 648.9 0.48 0.76 0.046 0.048 0.14 0 0 0 0 0 0 19.0
600 204.4 0.5 0.91 0.046 0.041 0.13 0 0 0 0 0 0 57.1
600 315.6 0.5 0.91 0.046 0.041 0.13 0 0 0 0 0 0 51.3
600 426.7 0.5 0.91 0.046 0.041 0.13 0 0 0 0 0 0 45.8
600 537.8 0.5 0.91 0.046 0.041 0.13 0 0 0 0 0 0 36.0
3600 204.4 0.5 0.91 0.046 0.041 0.13 0 0 0 0 0 0 56.0
3600 260 0.5 0.91 0.046 0.041 0.13 0 0 0 0 0 0 54.0
3600 315.6 0.5 0.91 0.046 0.041 0.13 0 0 0 0 0 0 50.0
3600 371.1 0.5 0.91 0.046 0.041 0.13 0 0 0 0 0 0 46.5
3600 426.7 0.5 0.91 0.046 0.041 0.13 0 0 0 0 0 0 41.0
3600 482.2 0.5 0.91 0.046 0.041 0.13 0 0 0 0 0 0 37.7
3600 537.8 0.5 0.91 0.046 0.041 0.13 0 0 0 0 0 0 32.6
3600 593.3 0.5 0.91 0.046 0.041 0.13 0 0 0 0 0 0 27.2
3600 648.9 0.5 0.91 0.046 0.041 0.13 0 0 0 0 0 0 18.5
86400 204.4 0.5 0.91 0.046 0.041 0.13 0 0 0 0 0 0 53.6
86400 315.6 0.5 0.91 0.046 0.041 0.13 0 0 0 0 0 0 48.7
86400 426.7 0.5 0.91 0.046 0.041 0.13 0 0 0 0 0 0 39.5
86400 537.8 0.5 0.91 0.046 0.041 0.13 0 0 0 0 0 0 26.5
3600 204.4  0.67 0.87 0.023 0.018 0.17 0.02 0.04 0 0 0 0 58.3
3600 260  0.67 0.87 0.023 0.018 0.17 0.02 0.04 0 0 0 0 55.9
3600 315.6  0.67 0.87 0.023 0.018 0.17 0.02 0.04 0 0 0 0 52.4
3600 371.1  0.67 0.87 0.023 0.018 0.17 0.02 0.04 0 0 0 0 49.5
3600 426.7  0.67 0.87 0.023 0.018 0.17 0.02 0.04 0 0 0 0 44.8
3600 482.2  0.67 0.87 0.023 0.018 0.17 0.02 0.04 0 0 0 0 39.7
3600 537.8  0.67 0.87 0.023 0.018 0.17 0.02 0.04 0 0 0 0 34.5
3600 593.3  0.67 0.87 0.023 0.018 0.17 0.02 0.04 0 0 0 0 29.7
3600 648.9  0.67 0.87 0.023 0.018 0.17 0.02 0.04 0 0 0 0 23.4
3600 704.4  0.67 0.87 0.023 0.018 0.17 0.02 0.04 0 0 0 0 16.7
3600 204.4 0.65 0.87 0.04 0.042 0.19 0 0 0 0 0 0 59.2
3600 260 0.65 0.87 0.04 0.042 0.19 0 0 0 0 0 0 56.5
3600 315.6 0.65 0.87 0.04 0.042 0.19 0 0 0 0 0 0 53.5
3600 371.1 0.65 0.87 0.04 0.042 0.19 0 0 0 0 0 0 50.0
3600 426.7 0.65 0.87 0.04 0.042 0.19 0 0 0 0 0 0 45.0
3600 482.2 0.65 0.87 0.04 0.042 0.19 0 0 0 0 0 0 41.5
3600 537.8 0.65 0.87 0.04 0.042 0.19 0 0 0 0 0 0 36.5
3600 593.3 0.65 0.87 0.04 0.042 0.19 0 0 0 0 0 0 31.2
3600 648.9 0.65 0.87 0.04 0.042 0.19 0 0 0 0 0 0 25.8
600 204.4 0.82 0.75 0.054 0.055 0.3 0 0 0 0 0 0 62.7
600 315.6 0.82 0.75 0.054 0.055 0.3 0 0 0 0 0 0 57.6
600 426.7 0.82 0.75 0.054 0.055 0.3 0 0 0 0 0 0 50.0
600 537.8 0.82 0.75 0.054 0.055 0.3 0 0 0 0 0 0 42.0
3600 204.4 0.82 0.75 0.054 0.055 0.3 0 0 0 0 0 0 61.3
3600 260 0.82 0.75 0.054 0.055 0.3 0 0 0 0 0 0 59.5
3600 315.6 0.82 0.75 0.054 0.055 0.3 0 0 0 0 0 0 56.7
3600 371.1 0.82 0.75 0.054 0.055 0.3 0 0 0 0 0 0 51.0
3600 426.7 0.82 0.75 0.054 0.055 0.3 0 0 0 0 0 0 47.0
3600 482.2 0.82 0.75 0.054 0.055 0.3 0 0 0 0 0 0 43.2
3600 537.8 0.82 0.75 0.054 0.055 0.3 0 0 0 0 0 0 38.8
3600 593.3 0.82 0.75 0.054 0.055 0.3 0 0 0 0 0 0 32.5
3600 648.9 0.82 0.75 0.054 0.055 0.3 0 0 0 0 0 0 27.0
86400 204.4 0.82 0.75 0.054 0.055 0.3 0 0 0 0 0 0 60.0
86400 315.6 0.82 0.75 0.054 0.055 0.3 0 0 0 0 0 0 53.5
86400 426.7 0.82 0.75 0.054 0.055 0.3 0 0 0 0 0 0 43.8
86400 537.8 0.82 0.75 0.054 0.055 0.3 0 0 0 0 0 0 32.0
40 426.7 0.35 1.85 0.02 0.026 0.19 0.01 0.03 0 0 0 0 44.9
40 537.8 0.35 1.85 0.02 0.026 0.19 0.01 0.03 0 0 0 0 38.0
40 593.3 0.35 1.85 0.02 0.026 0.19 0.01 0.03 0 0 0 0 34.7
40 648.9 0.35 1.85 0.02 0.026 0.19 0.01 0.03 0 0 0 0 30.9
120 426.7 0.35 1.85 0.02 0.026 0.19 0.01 0.03 0 0 0 0 43.2
120 537.8 0.35 1.85 0.02 0.026 0.19 0.01 0.03 0 0 0 0 36.1
120 593.3 0.35 1.85 0.02 0.026 0.19 0.01 0.03 0 0 0 0 33.0
120 648.9 0.35 1.85 0.02 0.026 0.19 0.01 0.03 0 0 0 0 29.6
300 426.7 0.35 1.85 0.02 0.026 0.19 0.01 0.03 0 0 0 0 42.6
300 537.8 0.35 1.85 0.02 0.026 0.19 0.01 0.03 0 0 0 0 34.8
300 593.3 0.35 1.85 0.02 0.026 0.19 0.01 0.03 0 0 0 0 32.8
300 648.9 0.35 1.85 0.02 0.026 0.19 0.01 0.03 0 0 0 0 28.1
900 426.7 0.35 1.85 0.02 0.026 0.19 0.01 0.03 0 0 0 0 39.9
900 537.8 0.35 1.85 0.02 0.026 0.19 0.01 0.03 0 0 0 0 33.5
900 593.3 0.35 1.85 0.02 0.026 0.19 0.01 0.03 0 0 0 0 29.8
900 648.9 0.35 1.85 0.02 0.026 0.19 0.01 0.03 0 0 0 0 25.5
3600 204.4 0.35 1.85 0.02 0.026 0.19 0.01 0.03 0 0 0 0 51.6
3600 260 0.35 1.85 0.02 0.026 0.19 0.01 0.03 0 0 0 0 48.6
3600 315.6 0.35 1.85 0.02 0.026 0.19 0.01 0.03 0 0 0 0 46.8
3600 371.1 0.35 1.85 0.02 0.026 0.19 0.01 0.03 0 0 0 0 44.4
3600 426.7 0.35 1.85 0.02 0.026 0.19 0.01 0.03 0 0 0 0 39.1
3600 482.2 0.35 1.85 0.02 0.026 0.19 0.01 0.03 0 0 0 0 34.3
3600 537.8 0.35 1.85 0.02 0.026 0.19 0.01 0.03 0 0 0 0 30.4
3600 593.3 0.35 1.85 0.02 0.026 0.19 0.01 0.03 0 0 0 0 27.1
3600 648.9 0.35 1.85 0.02 0.026 0.19 0.01 0.03 0 0 0 0 21.8
7200 204.4 0.35 1.85 0.02 0.026 0.19 0.01 0.03 0 0 0 0 51.2
7200 315.6 0.35 1.85 0.02 0.026 0.19 0.01 0.03 0 0 0 0 46.4
7200 426.7 0.35 1.85 0.02 0.026 0.19 0.01 0.03 0 0 0 0 37.9
7200 537.8 0.35 1.85 0.02 0.026 0.19 0.01 0.03 0 0 0 0 28.8
7200 648.9 0.35 1.85 0.02 0.026 0.19 0.01 0.03 0 0 0 0 18.5
14400 204.4 0.35 1.85 0.02 0.026 0.19 0.01 0.03 0 0 0 0 50.8
14400 315.6 0.35 1.85 0.02 0.026 0.19 0.01 0.03 0 0 0 0 46.3
14400 426.7 0.35 1.85 0.02 0.026 0.19 0.01 0.03 0 0 0 0 37.4
14400 537.8 0.35 1.85 0.02 0.026 0.19 0.01 0.03 0 0 0 0 27.7
14400 648.9 0.35 1.85 0.02 0.026 0.19 0.01 0.03 0 0 0 0 16.7
28800 204.4 0.35 1.85 0.02 0.026 0.19 0.01 0.03 0 0 0 0 50.5
28800 315.6 0.35 1.85 0.02 0.026 0.19 0.01 0.03 0 0 0 0 46.5
28800 426.7 0.35 1.85 0.02 0.026 0.19 0.01 0.03 0 0 0 0 37.3
28800 537.8 0.35 1.85 0.02 0.026 0.19 0.01 0.03 0 0 0 0 26.7
28800 648.9 0.35 1.85 0.02 0.026 0.19 0.01 0.03 0 0 0 0 14.8
57600 204.4 0.35 1.85 0.02 0.026 0.19 0.01 0.03 0 0 0 0 50.7
57600 315.6 0.35 1.85 0.02 0.026 0.19 0.01 0.03 0 0 0 0 46.7
57600 426.7 0.35 1.85 0.02 0.026 0.19 0.01 0.03 0 0 0 0 36.8
57600 537.8 0.35 1.85 0.02 0.026 0.19 0.01 0.03 0 0 0 0 25.5
57600 648.9 0.35 1.85 0.02 0.026 0.19 0.01 0.03 0 0 0 0 13.1
115200 204.4 0.35 1.85 0.02 0.026 0.19 0.01 0.03 0 0 0 0 50.3
115200 315.6 0.35 1.85 0.02 0.026 0.19 0.01 0.03 0 0 0 0 46.5
115200 426.7 0.35 1.85 0.02 0.026 0.19 0.01 0.03 0 0 0 0 36.4
115200 537.8 0.35 1.85 0.02 0.026 0.19 0.01 0.03 0 0 0 0 24.2
115200 648.9 0.35 1.85 0.02 0.026 0.19 0.01 0.03 0 0 0 0 12.4
40 426.7 0.37 0.68 0.014 0.021 0.21 3.41 0.05 0 0 0 0 43.7
40 537.8 0.37 0.68 0.014 0.021 0.21 3.41 0.05 0 0 0 0 37.0
40 593.3 0.37 0.68 0.014 0.021 0.21 3.41 0.05 0 0 0 0 33.6
40 648.9 0.37 0.68 0.014 0.021 0.21 3.41 0.05 0 0 0 0 30.7
120 426.7 0.37 0.68 0.014 0.021 0.21 3.41 0.05 0 0 0 0 41.6
120 537.8 0.37 0.68 0.014 0.021 0.21 3.41 0.05 0 0 0 0 34.7
120 593.3 0.37 0.68 0.014 0.021 0.21 3.41 0.05 0 0 0 0 32.3
120 648.9 0.37 0.68 0.014 0.021 0.21 3.41 0.05 0 0 0 0 27.4
300 426.7 0.37 0.68 0.014 0.021 0.21 3.41 0.05 0 0 0 0 40.0
300 537.8 0.37 0.68 0.014 0.021 0.21 3.41 0.05 0 0 0 0 32.8
300 593.3 0.37 0.68 0.014 0.021 0.21 3.41 0.05 0 0 0 0 30.2
300 648.9 0.37 0.68 0.014 0.021 0.21 3.41 0.05 0 0 0 0 26.5
900 426.7 0.37 0.68 0.014 0.021 0.21 3.41 0.05 0 0 0 0 39.3
900 537.8 0.37 0.68 0.014 0.021 0.21 3.41 0.05 0 0 0 0 31.6
900 593.3 0.37 0.68 0.014 0.021 0.21 3.41 0.05 0 0 0 0 27.6
900 648.9 0.37 0.68 0.014 0.021 0.21 3.41 0.05 0 0 0 0 24.2
3600 204.4 0.37 0.68 0.014 0.021 0.21 3.41 0.05 0 0 0 0 51.9
3600 260 0.37 0.68 0.014 0.021 0.21 3.41 0.05 0 0 0 0 49.7
3600 315.6 0.37 0.68 0.014 0.021 0.21 3.41 0.05 0 0 0 0 47.0
3600 371.1 0.37 0.68 0.014 0.021 0.21 3.41 0.05 0 0 0 0 42.7
3600 426.7 0.37 0.68 0.014 0.021 0.21 3.41 0.05 0 0 0 0 37.5
3600 482.2 0.37 0.68 0.014 0.021 0.21 3.41 0.05 0 0 0 0 33.6
3600 537.8 0.37 0.68 0.014 0.021 0.21 3.41 0.05 0 0 0 0 30.2
3600 593.3 0.37 0.68 0.014 0.021 0.21 3.41 0.05 0 0 0 0 25.6
3600 648.9 0.37 0.68 0.014 0.021 0.21 3.41 0.05 0 0 0 0 20.5
7200 204.4 0.37 0.68 0.014 0.021 0.21 3.41 0.05 0 0 0 0 52.1
7200 315.6 0.37 0.68 0.014 0.021 0.21 3.41 0.05 0 0 0 0 46.1
7200 426.7 0.37 0.68 0.014 0.021 0.21 3.41 0.05 0 0 0 0 36.8
7200 537.8 0.37 0.68 0.014 0.021 0.21 3.41 0.05 0 0 0 0 27.6
7200 648.9 0.37 0.68 0.014 0.021 0.21 3.41 0.05 0 0 0 0 18.1
14400 204.4 0.37 0.68 0.014 0.021 0.21 3.41 0.05 0 0 0 0 51.7
14400 315.6 0.37 0.68 0.014 0.021 0.21 3.41 0.05 0 0 0 0 45.5
14400 426.7 0.37 0.68 0.014 0.021 0.21 3.41 0.05 0 0 0 0 35.7
14400 537.8 0.37 0.68 0.014 0.021 0.21 3.41 0.05 0 0 0 0 26.1
14400 648.9 0.37 0.68 0.014 0.021 0.21 3.41 0.05 0 0 0 0 17.1
28800 204.4 0.37 0.68 0.014 0.021 0.21 3.41 0.05 0 0 0 0 51.9
28800 315.6 0.37 0.68 0.014 0.021 0.21 3.41 0.05 0 0 0 0 45.2
28800 426.7 0.37 0.68 0.014 0.021 0.21 3.41 0.05 0 0 0 0 35.6
28800 537.8 0.37 0.68 0.014 0.021 0.21 3.41 0.05 0 0 0 0 24.9
28800 648.9 0.37 0.68 0.014 0.021 0.21 3.41 0.05 0 0 0 0 16.1
57600 204.4 0.37 0.68 0.014 0.021 0.21 3.41 0.05 0 0 0 0 51.7
57600 315.6 0.37 0.68 0.014 0.021 0.21 3.41 0.05 0 0 0 0 44.9
57600 426.7 0.37 0.68 0.014 0.021 0.21 3.41 0.05 0 0 0 0 35.4
57600 537.8 0.37 0.68 0.014 0.021 0.21 3.41 0.05 0 0 0 0 24.1
57600 648.9 0.37 0.68 0.014 0.021 0.21 3.41 0.05 0 0 0 0 15.0
115200 204.4 0.37 0.68 0.014 0.021 0.21 3.41 0.05 0 0 0 0 51.3
115200 315.6 0.37 0.68 0.014 0.021 0.21 3.41 0.05 0 0 0 0 44.4
115200 426.7 0.37 0.68 0.014 0.021 0.21 3.41 0.05 0 0 0 0 34.5
115200 537.8 0.37 0.68 0.014 0.021 0.21 3.41 0.05 0 0 0 0 22.9
115200 648.9 0.37 0.68 0.014 0.021 0.21 3.41 0.05 0 0 0 0 13.7
40 426.7 0.38 0.72 0.019 0.033 0.21 1.32 0.49 0 0 0 0 44.7
40 537.8 0.38 0.72 0.019 0.033 0.21 1.32 0.49 0 0 0 0 38.7
40 593.3 0.38 0.72 0.019 0.033 0.21 1.32 0.49 0 0 0 0 35.1
40 648.9 0.38 0.72 0.019 0.033 0.21 1.32 0.49 0 0 0 0 31.7
120 426.7 0.38 0.72 0.019 0.033 0.21 1.32 0.49 0 0 0 0 44.2
120 537.8 0.38 0.72 0.019 0.033 0.21 1.32 0.49 0 0 0 0 37.5
120 593.3 0.38 0.72 0.019 0.033 0.21 1.32 0.49 0 0 0 0 33.6
120 648.9 0.38 0.72 0.019 0.033 0.21 1.32 0.49 0 0 0 0 30.0
300 426.7 0.38 0.72 0.019 0.033 0.21 1.32 0.49 0 0 0 0 43.0
300 537.8 0.38 0.72 0.019 0.033 0.21 1.32 0.49 0 0 0 0 35.8
300 593.3 0.38 0.72 0.019 0.033 0.21 1.32 0.49 0 0 0 0 31.4
300 648.9 0.38 0.72 0.019 0.033 0.21 1.32 0.49 0 0 0 0 28.7
900 426.7 0.38 0.72 0.019 0.033 0.21 1.32 0.49 0 0 0 0 41.9
900 537.8 0.38 0.72 0.019 0.033 0.21 1.32 0.49 0 0 0 0 34.1
900 593.3 0.38 0.72 0.019 0.033 0.21 1.32 0.49 0 0 0 0 30.2
900 648.9 0.38 0.72 0.019 0.033 0.21 1.32 0.49 0 0 0 0 26.4
3600 204.4 0.38 0.72 0.019 0.033 0.21 1.32 0.49 0 0 0 0 52.1
3600 260 0.38 0.72 0.019 0.033 0.21 1.32 0.49 0 0 0 0 49.5
3600 315.6 0.38 0.72 0.019 0.033 0.21 1.32 0.49 0 0 0 0 47.7
3600 371.1 0.38 0.72 0.019 0.033 0.21 1.32 0.49 0 0 0 0 44.9
3600 426.7 0.38 0.72 0.019 0.033 0.21 1.32 0.49 0 0 0 0 40.7
3600 482.2 0.38 0.72 0.019 0.033 0.21 1.32 0.49 0 0 0 0 35.8
3600 537.8 0.38 0.72 0.019 0.033 0.21 1.32 0.49 0 0 0 0 31.4
3600 593.3 0.38 0.72 0.019 0.033 0.21 1.32 0.49 0 0 0 0 27.8
3600 648.9 0.38 0.72 0.019 0.033 0.21 1.32 0.49 0 0 0 0 24.7
7200 204.4 0.38 0.72 0.019 0.033 0.21 1.32 0.49 0 0 0 0 52.0
7200 315.6 0.38 0.72 0.019 0.033 0.21 1.32 0.49 0 0 0 0 46.6
7200 426.7 0.38 0.72 0.019 0.033 0.21 1.32 0.49 0 0 0 0 38.8
7200 537.8 0.38 0.72 0.019 0.033 0.21 1.32 0.49 0 0 0 0 29.9
7200 648.9 0.38 0.72 0.019 0.033 0.21 1.32 0.49 0 0 0 0 22.1
14400 204.4 0.38 0.72 0.019 0.033 0.21 1.32 0.49 0 0 0 0 51.5
14400 315.6 0.38 0.72 0.019 0.033 0.21 1.32 0.49 0 0 0 0 46.9
14400 426.7 0.38 0.72 0.019 0.033 0.21 1.32 0.49 0 0 0 0 38.5
14400 537.8 0.38 0.72 0.019 0.033 0.21 1.32 0.49 0 0 0 0 28.4
14400 648.9 0.38 0.72 0.019 0.033 0.21 1.32 0.49 0 0 0 0 20.7
28800 204.4 0.38 0.72 0.019 0.033 0.21 1.32 0.49 0 0 0 0 50.5
28800 315.6 0.38 0.72 0.019 0.033 0.21 1.32 0.49 0 0 0 0 46.2
28800 426.7 0.38 0.72 0.019 0.033 0.21 1.32 0.49 0 0 0 0 37.5
28800 537.8 0.38 0.72 0.019 0.033 0.21 1.32 0.49 0 0 0 0 27.4
28800 648.9 0.38 0.72 0.019 0.033 0.21 1.32 0.49 0 0 0 0 18.7
57600 204.4 0.38 0.72 0.019 0.033 0.21 1.32 0.49 0 0 0 0 50.4
57600 315.6 0.38 0.72 0.019 0.033 0.21 1.32 0.49 0 0 0 0 46.5
57600 426.7 0.38 0.72 0.019 0.033 0.21 1.32 0.49 0 0 0 0 37.2
57600 537.8 0.38 0.72 0.019 0.033 0.21 1.32 0.49 0 0 0 0 26.4
57600 648.9 0.38 0.72 0.019 0.033 0.21 1.32 0.49 0 0 0 0 16.1
115200 204.4 0.38 0.72 0.019 0.033 0.21 1.32 0.49 0 0 0 0 50.7
115200 315.6 0.38 0.72 0.019 0.033 0.21 1.32 0.49 0 0 0 0 46.3
115200 426.7 0.38 0.72 0.019 0.033 0.21 1.32 0.49 0 0 0 0 36.3
115200 537.8 0.38 0.72 0.019 0.033 0.21 1.32 0.49 0 0 0 0 25.2
115200 648.9 0.38 0.72 0.019 0.033 0.21 1.32 0.49 0 0 0 0 14.6
600 204.4 0.26 0.87 0.015 0.03 0.29 0.03 0.06 0.26 0 0 0 50.3
600 260 0.26 0.87 0.015 0.03 0.29 0.03 0.06 0.26 0 0 0 46.4
600 315.6 0.26 0.87 0.015 0.03 0.29 0.03 0.06 0.26 0 0 0 43.0
600 371.1 0.26 0.87 0.015 0.03 0.29 0.03 0.06 0.26 0 0 0 40.7
600 426.7 0.26 0.87 0.015 0.03 0.29 0.03 0.06 0.26 0 0 0 38.0
600 482.2 0.26 0.87 0.015 0.03 0.29 0.03 0.06 0.26 0 0 0 34.8
600 537.8 0.26 0.87 0.015 0.03 0.29 0.03 0.06 0.26 0 0 0 31.5
600 593.3 0.26 0.87 0.015 0.03 0.29 0.03 0.06 0.26 0 0 0 28.6
600 648.9 0.26 0.87 0.015 0.03 0.29 0.03 0.06 0.26 0 0 0 25.0
600 704.4 0.26 0.87 0.015 0.03 0.29 0.03 0.06 0.26 0 0 0 20.5
3600 204.4 0.26 0.87 0.015 0.03 0.29 0.03 0.06 0.26 0 0 0 49.0
3600 260 0.26 0.87 0.015 0.03 0.29 0.03 0.06 0.26 0 0 0 45.5
3600 315.6 0.26 0.87 0.015 0.03 0.29 0.03 0.06 0.26 0 0 0 42.5
3600 371.1 0.26 0.87 0.015 0.03 0.29 0.03 0.06 0.26 0 0 0 39.7
3600 426.7 0.26 0.87 0.015 0.03 0.29 0.03 0.06 0.26 0 0 0 35.9
3600 482.2 0.26 0.87 0.015 0.03 0.29 0.03 0.06 0.26 0 0 0 32.5
3600 537.8 0.26 0.87 0.015 0.03 0.29 0.03 0.06 0.26 0 0 0 29.7
3600 593.3 0.26 0.87 0.015 0.03 0.29 0.03 0.06 0.26 0 0 0 27.0
3600 648.9 0.26 0.87 0.015 0.03 0.29 0.03 0.06 0.26 0 0 0 22.0
3600 704.4 0.26 0.87 0.015 0.03 0.29 0.03 0.06 0.26 0 0 0 15.5
14400 204.4 0.26 0.87 0.015 0.03 0.29 0.03 0.06 0.26 0 0 0 47.4
14400 260 0.26 0.87 0.015 0.03 0.29 0.03 0.06 0.26 0 0 0 45.0
14400 315.6 0.26 0.87 0.015 0.03 0.29 0.03 0.06 0.26 0 0 0 41.5
14400 371.1 0.26 0.87 0.015 0.03 0.29 0.03 0.06 0.26 0 0 0 38.7
14400 426.7 0.26 0.87 0.015 0.03 0.29 0.03 0.06 0.26 0 0 0 35.0
14400 482.2 0.26 0.87 0.015 0.03 0.29 0.03 0.06 0.26 0 0 0 32.0
14400 537.8 0.26 0.87 0.015 0.03 0.29 0.03 0.06 0.26 0 0 0 29.1
14400 593.3 0.26 0.87 0.015 0.03 0.29 0.03 0.06 0.26 0 0 0 25.0
14400 648.9 0.26 0.87 0.015 0.03 0.29 0.03 0.06 0.26 0 0 0 19.0
14400 704.4 0.26 0.87 0.015 0.03 0.29 0.03 0.06 0.26 0 0 0 12.0
86400 204.4 0.26 0.87 0.015 0.03 0.29 0.03 0.06 0.26 0 0 0 46.0
86400 260 0.26 0.87 0.015 0.03 0.29 0.03 0.06 0.26 0 0 0 44.2
86400 315.6 0.26 0.87 0.015 0.03 0.29 0.03 0.06 0.26 0 0 0 40.7
86400 371.1 0.26 0.87 0.015 0.03 0.29 0.03 0.06 0.26 0 0 0 37.5
86400 426.7 0.26 0.87 0.015 0.03 0.29 0.03 0.06 0.26 0 0 0 34.1
86400 482.2 0.26 0.87 0.015 0.03 0.29 0.03 0.06 0.26 0 0 0 31.0
86400 537.8 0.26 0.87 0.015 0.03 0.29 0.03 0.06 0.26 0 0 0 28.1
86400 593.3 0.26 0.87 0.015 0.03 0.29 0.03 0.06 0.26 0 0 0 23.0
86400 648.9 0.26 0.87 0.015 0.03 0.29 0.03 0.06 0.26 0 0 0 15.5
86400 704.4 0.26 0.87 0.015 0.03 0.29 0.03 0.06 0.26 0 0 0 6.0
600 204.4 0.35 0.8 0.022 0.028 0.24 0.06 0.06 0.25 0 0 0 52.6
600 260 0.35 0.8 0.022 0.028 0.24 0.06 0.06 0.25 0 0 0 51.0
600 315.6 0.35 0.8 0.022 0.028 0.24 0.06 0.06 0.25 0 0 0 47.6
600 371.1 0.35 0.8 0.022 0.028 0.24 0.06 0.06 0.25 0 0 0 45.0
600 426.7 0.35 0.8 0.022 0.028 0.24 0.06 0.06 0.25 0 0 0 42.0
600 482.2 0.35 0.8 0.022 0.028 0.24 0.06 0.06 0.25 0 0 0 38.5
600 537.8 0.35 0.8 0.022 0.028 0.24 0.06 0.06 0.25 0 0 0 35.6
600 593.3 0.35 0.8 0.022 0.028 0.24 0.06 0.06 0.25 0 0 0 32.7
600 648.9 0.35 0.8 0.022 0.028 0.24 0.06 0.06 0.25 0 0 0 28.5
600 704.4 0.35 0.8 0.022 0.028 0.24 0.06 0.06 0.25 0 0 0 23.0
3600 204.4 0.35 0.8 0.022 0.028 0.24 0.06 0.06 0.25 0 0 0 51.6
3600 260 0.35 0.8 0.022 0.028 0.24 0.06 0.06 0.25 0 0 0 49.0
3600 315.6 0.35 0.8 0.022 0.028 0.24 0.06 0.06 0.25 0 0 0 47.0
3600 371.1 0.35 0.8 0.022 0.028 0.24 0.06 0.06 0.25 0 0 0 43.9
3600 426.7 0.35 0.8 0.022 0.028 0.24 0.06 0.06 0.25 0 0 0 40.5
3600 482.2 0.35 0.8 0.022 0.028 0.24 0.06 0.06 0.25 0 0 0 37.0
3600 537.8 0.35 0.8 0.022 0.028 0.24 0.06 0.06 0.25 0 0 0 34.0
3600 593.3 0.35 0.8 0.022 0.028 0.24 0.06 0.06 0.25 0 0 0 31.0
3600 648.9 0.35 0.8 0.022 0.028 0.24 0.06 0.06 0.25 0 0 0 25.0
3600 704.4 0.35 0.8 0.022 0.028 0.24 0.06 0.06 0.25 0 0 0 18.0
14400 204.4 0.35 0.8 0.022 0.028 0.24 0.06 0.06 0.25 0 0 0 51.5
14400 260 0.35 0.8 0.022 0.028 0.24 0.06 0.06 0.25 0 0 0 48.1
14400 315.6 0.35 0.8 0.022 0.028 0.24 0.06 0.06 0.25 0 0 0 45.7
14400 371.1 0.35 0.8 0.022 0.028 0.24 0.06 0.06 0.25 0 0 0 42.9
14400 426.7 0.35 0.8 0.022 0.028 0.24 0.06 0.06 0.25 0 0 0 39.5
14400 482.2 0.35 0.8 0.022 0.028 0.24 0.06 0.06 0.25 0 0 0 36.1
14400 537.8 0.35 0.8 0.022 0.028 0.24 0.06 0.06 0.25 0 0 0 32.5
14400 593.3 0.35 0.8 0.022 0.028 0.24 0.06 0.06 0.25 0 0 0 29.5
14400 648.9 0.35 0.8 0.022 0.028 0.24 0.06 0.06 0.25 0 0 0 22.2
14400 704.4 0.35 0.8 0.022 0.028 0.24 0.06 0.06 0.25 0 0 0 13.5
86400 204.4 0.35 0.8 0.022 0.028 0.24 0.06 0.06 0.25 0 0 0 50.7
86400 260 0.35 0.8 0.022 0.028 0.24 0.06 0.06 0.25 0 0 0 47.7
86400 315.6 0.35 0.8 0.022 0.028 0.24 0.06 0.06 0.25 0 0 0 45.2
86400 371.1 0.35 0.8 0.022 0.028 0.24 0.06 0.06 0.25 0 0 0 41.5
86400 426.7 0.35 0.8 0.022 0.028 0.24 0.06 0.06 0.25 0 0 0 38.5
86400 482.2 0.35 0.8 0.022 0.028 0.24 0.06 0.06 0.25 0 0 0 35.0
86400 537.8 0.35 0.8 0.022 0.028 0.24 0.06 0.06 0.25 0 0 0 31.5
86400 593.3 0.35 0.8 0.022 0.028 0.24 0.06 0.06 0.25 0 0 0 26.0
86400 648.9 0.35 0.8 0.022 0.028 0.24 0.06 0.06 0.25 0 0 0 17.2
86400 704.4 0.35 0.8 0.022 0.028 0.24 0.06 0.06 0.25 0 0 0 9.5
600 204.4 0.48 0.94 0.015 0.03 0.16 0.04 0.03 0.25 0 0 0 57.5
600 260 0.48 0.94 0.015 0.03 0.16 0.04 0.03 0.25 0 0 0 53.9
600 315.6 0.48 0.94 0.015 0.03 0.16 0.04 0.03 0.25 0 0 0 50.7
600 371.1 0.48 0.94 0.015 0.03 0.16 0.04 0.03 0.25 0 0 0 48.0
600 426.7 0.48 0.94 0.015 0.03 0.16 0.04 0.03 0.25 0 0 0 45.0
600 482.2 0.48 0.94 0.015 0.03 0.16 0.04 0.03 0.25 0 0 0 41.6
600 537.8 0.48 0.94 0.015 0.03 0.16 0.04 0.03 0.25 0 0 0 39.0
600 593.3 0.48 0.94 0.015 0.03 0.16 0.04 0.03 0.25 0 0 0 34.6
600 648.9 0.48 0.94 0.015 0.03 0.16 0.04 0.03 0.25 0 0 0 29.5
600 704.4 0.48 0.94 0.015 0.03 0.16 0.04 0.03 0.25 0 0 0 25.0
3600 204.4 0.48 0.94 0.015 0.03 0.16 0.04 0.03 0.25 0 0 0 55.5
3600 260 0.48 0.94 0.015 0.03 0.16 0.04 0.03 0.25 0 0 0 51.5
3600 315.6 0.48 0.94 0.015 0.03 0.16 0.04 0.03 0.25 0 0 0 49.5
3600 371.1 0.48 0.94 0.015 0.03 0.16 0.04 0.03 0.25 0 0 0 46.5
3600 426.7 0.48 0.94 0.015 0.03 0.16 0.04 0.03 0.25 0 0 0 43.2
3600 482.2 0.48 0.94 0.015 0.03 0.16 0.04 0.03 0.25 0 0 0 40.0
3600 537.8 0.48 0.94 0.015 0.03 0.16 0.04 0.03 0.25 0 0 0 36.5
3600 593.3 0.48 0.94 0.015 0.03 0.16 0.04 0.03 0.25 0 0 0 33.0
3600 648.9 0.48 0.94 0.015 0.03 0.16 0.04 0.03 0.25 0 0 0 26.2
3600 704.4 0.48 0.94 0.015 0.03 0.16 0.04 0.03 0.25 0 0 0 19.5
14400 204.4 0.48 0.94 0.015 0.03 0.16 0.04 0.03 0.25 0 0 0 55.0
14400 260 0.48 0.94 0.015 0.03 0.16 0.04 0.03 0.25 0 0 0 50.9
14400 315.6 0.48 0.94 0.015 0.03 0.16 0.04 0.03 0.25 0 0 0 48.0
14400 371.1 0.48 0.94 0.015 0.03 0.16 0.04 0.03 0.25 0 0 0 46.0
14400 426.7 0.48 0.94 0.015 0.03 0.16 0.04 0.03 0.25 0 0 0 42.5
14400 482.2 0.48 0.94 0.015 0.03 0.16 0.04 0.03 0.25 0 0 0 39.0
14400 537.8 0.48 0.94 0.015 0.03 0.16 0.04 0.03 0.25 0 0 0 35.5
14400 593.3 0.48 0.94 0.015 0.03 0.16 0.04 0.03 0.25 0 0 0 31.0
14400 648.9 0.48 0.94 0.015 0.03 0.16 0.04 0.03 0.25 0 0 0 22.5
14400 704.4 0.48 0.94 0.015 0.03 0.16 0.04 0.03 0.25 0 0 0 14.0
86400 204.4 0.48 0.94 0.015 0.03 0.16 0.04 0.03 0.25 0 0 0 53.5
86400 260 0.48 0.94 0.015 0.03 0.16 0.04 0.03 0.25 0 0 0 50.2
86400 315.6 0.48 0.94 0.015 0.03 0.16 0.04 0.03 0.25 0 0 0 47.5
86400 371.1 0.48 0.94 0.015 0.03 0.16 0.04 0.03 0.25 0 0 0 44.5
86400 426.7 0.48 0.94 0.015 0.03 0.16 0.04 0.03 0.25 0 0 0 41.5
86400 482.2 0.48 0.94 0.015 0.03 0.16 0.04 0.03 0.25 0 0 0 38.0
86400 537.8 0.48 0.94 0.015 0.03 0.16 0.04 0.03 0.25 0 0 0 34.4
86400 593.3 0.48 0.94 0.015 0.03 0.16 0.04 0.03 0.25 0 0 0 27.5
86400 648.9 0.48 0.94 0.015 0.03 0.16 0.04 0.03 0.25 0 0 0 16.5
86400 704.4 0.48 0.94 0.015 0.03 0.16 0.04 0.03 0.25 0 0 0 7.0
600 204.4 0.68 0.87 0.024 0.029 0.26 0.01 0.03 0.24 0 0 0 61.5
600 260 0.68 0.87 0.024 0.029 0.26 0.01 0.03 0.24 0 0 0 58.5
600 315.6 0.68 0.87 0.024 0.029 0.26 0.01 0.03 0.24 0 0 0 55.0
600 371.1 0.68 0.87 0.024 0.029 0.26 0.01 0.03 0.24 0 0 0 52.0
600 426.7 0.68 0.87 0.024 0.029 0.26 0.01 0.03 0.24 0 0 0 49.0
600 482.2 0.68 0.87 0.024 0.029 0.26 0.01 0.03 0.24 0 0 0 44.9
600 537.8 0.68 0.87 0.024 0.029 0.26 0.01 0.03 0.24 0 0 0 41.6
600 593.3 0.68 0.87 0.024 0.029 0.26 0.01 0.03 0.24 0 0 0 37.5
600 648.9 0.68 0.87 0.024 0.029 0.26 0.01 0.03 0.24 0 0 0 33.5
600 704.4 0.68 0.87 0.024 0.029 0.26 0.01 0.03 0.24 0 0 0 28.0
3600 204.4 0.68 0.87 0.024 0.029 0.26 0.01 0.03 0.24 0 0 0 59.5
3600 260 0.68 0.87 0.024 0.029 0.26 0.01 0.03 0.24 0 0 0 57.0
3600 315.6 0.68 0.87 0.024 0.029 0.26 0.01 0.03 0.24 0 0 0 53.5
3600 371.1 0.68 0.87 0.024 0.029 0.26 0.01 0.03 0.24 0 0 0 50.5
3600 426.7 0.68 0.87 0.024 0.029 0.26 0.01 0.03 0.24 0 0 0 47.0
3600 482.2 0.68 0.87 0.024 0.029 0.26 0.01 0.03 0.24 0 0 0 43.5
3600 537.8 0.68 0.87 0.024 0.029 0.26 0.01 0.03 0.24 0 0 0 39.5
3600 593.3 0.68 0.87 0.024 0.029 0.26 0.01 0.03 0.24 0 0 0 35.2
3600 648.9 0.68 0.87 0.024 0.029 0.26 0.01 0.03 0.24 0 0 0 29.5
3600 704.4 0.68 0.87 0.024 0.029 0.26 0.01 0.03 0.24 0 0 0 21.2
14400 204.4 0.68 0.87 0.024 0.029 0.26 0.01 0.03 0.24 0 0 0 58.7
14400 260 0.68 0.87 0.024 0.029 0.26 0.01 0.03 0.24 0 0 0 56.0
14400 315.6 0.68 0.87 0.024 0.029 0.26 0.01 0.03 0.24 0 0 0 52.7
14400 371.1 0.68 0.87 0.024 0.029 0.26 0.01 0.03 0.24 0 0 0 49.5
14400 426.7 0.68 0.87 0.024 0.029 0.26 0.01 0.03 0.24 0 0 0 45.7
14400 482.2 0.68 0.87 0.024 0.029 0.26 0.01 0.03 0.24 0 0 0 42.0
14400 537.8 0.68 0.87 0.024 0.029 0.26 0.01 0.03 0.24 0 0 0 37.5
14400 593.3 0.68 0.87 0.024 0.029 0.26 0.01 0.03 0.24 0 0 0 32.5
14400 648.9 0.68 0.87 0.024 0.029 0.26 0.01 0.03 0.24 0 0 0 25.0
14400 704.4 0.68 0.87 0.024 0.029 0.26 0.01 0.03 0.24 0 0 0 17.0
86400 204.4 0.68 0.87 0.024 0.029 0.26 0.01 0.03 0.24 0 0 0 58.5
86400 260 0.68 0.87 0.024 0.029 0.26 0.01 0.03 0.24 0 0 0 55.5
86400 315.6 0.68 0.87 0.024 0.029 0.26 0.01 0.03 0.24 0 0 0 52.0
86400 371.1 0.68 0.87 0.024 0.029 0.26 0.01 0.03 0.24 0 0 0 47.5
86400 426.7 0.68 0.87 0.024 0.029 0.26 0.01 0.03 0.24 0 0 0 44.5
86400 482.2 0.68 0.87 0.024 0.029 0.26 0.01 0.03 0.24 0 0 0 40.5
86400 537.8 0.68 0.87 0.024 0.029 0.26 0.01 0.03 0.24 0 0 0 36.5
86400 593.3 0.68 0.87 0.024 0.029 0.26 0.01 0.03 0.24 0 0 0 27.7
86400 648.9 0.68 0.87 0.024 0.029 0.26 0.01 0.03 0.24 0 0 0 19.0
86400 704.4 0.68 0.87 0.024 0.029 0.26 0.01 0.03 0.24 0 0 0 12.0
10 100 0.41 0.88 0.016 0.018 0.23 0 1.02 0.22 0 0 0 59.5
10 150 0.41 0.88 0.016 0.018 0.23 0 1.02 0.22 0 0 0 60.3
10 200 0.41 0.88 0.016 0.018 0.23 0 1.02 0.22 0 0 0 58.5
10 250 0.41 0.88 0.016 0.018 0.23 0 1.02 0.22 0 0 0 56.7
10 300 0.41 0.88 0.016 0.018 0.23 0 1.02 0.22 0 0 0 56.2
10 400 0.41 0.88 0.016 0.018 0.23 0 1.02 0.22 0 0 0 55.5
10 500 0.41 0.88 0.016 0.018 0.23 0 1.02 0.22 0 0 0 49.6
10 600 0.41 0.88 0.016 0.018 0.23 0 1.02 0.22 0 0 0 45.9
10 700 0.41 0.88 0.016 0.018 0.23 0 1.02 0.22 0 0 0 43.2
40 426.7 0.37 0.77 0.019 0.026 0.15 0.04 0.98 0.21 0 0 0 47.7
40 537.8 0.37 0.77 0.019 0.026 0.15 0.04 0.98 0.21 0 0 0 42.7
40 593.3 0.37 0.77 0.019 0.026 0.15 0.04 0.98 0.21 0 0 0 39.4
40 648.9 0.37 0.77 0.019 0.026 0.15 0.04 0.98 0.21 0 0 0 35.0
90 100 0.41 0.88 0.016 0.018 0.23 0 1.02 0.22 0 0 0 58.8
90 150 0.41 0.88 0.016 0.018 0.23 0 1.02 0.22 0 0 0 58.6
90 200 0.41 0.88 0.016 0.018 0.23 0 1.02 0.22 0 0 0 58.2
90 250 0.41 0.88 0.016 0.018 0.23 0 1.02 0.22 0 0 0 57.2
90 400 0.41 0.88 0.016 0.018 0.23 0 1.02 0.22 0 0 0 54.6
120 426.7 0.37 0.77 0.019 0.026 0.15 0.04 0.98 0.21 0 0 0 46.9
120 537.8 0.37 0.77 0.019 0.026 0.15 0.04 0.98 0.21 0 0 0 41.4
120 593.3 0.37 0.77 0.019 0.026 0.15 0.04 0.98 0.21 0 0 0 38.0
120 648.9 0.37 0.77 0.019 0.026 0.15 0.04 0.98 0.21 0 0 0 34.1
300 426.7 0.37 0.77 0.019 0.026 0.15 0.04 0.98 0.21 0 0 0 46.3
300 537.8 0.37 0.77 0.019 0.026 0.15 0.04 0.98 0.21 0 0 0 40.3
300 593.3 0.37 0.77 0.019 0.026 0.15 0.04 0.98 0.21 0 0 0 36.3
300 648.9 0.37 0.77 0.019 0.026 0.15 0.04 0.98 0.21 0 0 0 33.8
900 100 0.41 0.88 0.016 0.018 0.23 0 1.02 0.22 0 0 0 59.2
900 150 0.41 0.88 0.016 0.018 0.23 0 1.02 0.22 0 0 0 56.3
900 200 0.41 0.88 0.016 0.018 0.23 0 1.02 0.22 0 0 0 58.0
900 250 0.41 0.88 0.016 0.018 0.23 0 1.02 0.22 0 0 0 54.0
900 300 0.41 0.88 0.016 0.018 0.23 0 1.02 0.22 0 0 0 50.5
900 400 0.41 0.88 0.016 0.018 0.23 0 1.02 0.22 0 0 0 50.3
900 426.7 0.37 0.77 0.019 0.026 0.15 0.04 0.98 0.21 0 0 0 45.3
900 537.8 0.37 0.77 0.019 0.026 0.15 0.04 0.98 0.21 0 0 0 39.3
900 593.3 0.37 0.77 0.019 0.026 0.15 0.04 0.98 0.21 0 0 0 34.6
900 648.9 0.37 0.77 0.019 0.026 0.15 0.04 0.98 0.21 0 0 0 31.6
